Repository: louis-yucchetti/Hot-Carrier-Solar-Cells

# Hot-Carrier Analysis from Continuous-Wave Photoluminescence in GaAs

This repository analyzes calibrated continuous-wave photoluminescence (CWPL)
spectra from bulk GaAs and extracts steady-state hot-carrier quantities from
them. The main outputs are:

- carrier temperature `T`,
- quasi-Fermi level splitting `Delta_mu`,
- electron and hole chemical potentials plus carrier density from both
  Maxwell-Boltzmann (MB) and Fermi-Dirac (FD) carrier statistics,
- a diagnostic for when MB is no longer self-consistent for the photon
  occupation part of the generalized Planck law,
- absorbed, recombination, and thermalized power densities,
- a Tsai-style electron cooling comparison based on LO-phonon scattering.

The code is written as transparent research analysis code rather than as a
black-box package. Most of the scientific logic lives in
`hot_carrier/analysis.py` and `hot_carrier/tsai_model.py`, the workflow is
orchestrated in `hot_carrier/pipeline.py`, and the user-facing settings are in
`hot_carrier/config.py`.

## 1. Project Scope

The repository currently contains one bundled GaAs dataset,
`GaAs bulk_PL_avg_circle_4pixs.txt`, one PLQY table,
`GaAs bulk_PLQY_results.csv`, several reference PDFs in `literature/`, and a
full set of generated outputs in `outputs/`.

With the current configuration and the bundled data, the project processes:

| Item | Current value |
| --- | --- |
| Number of spectra | 22 |
| Energy samples per spectrum | 141 |
| Photon-energy range | `1.265` to `1.771 eV` |
| Excitation-intensity range | `9.46e1` to `1.30e5 W cm^-2` |
| Extracted temperature range | `298.9` to `378.1 K` |
| Extracted `Delta_mu` range | `1.121` to `1.395 eV` |
| MB carrier-density range | `5.47e15` to `1.70e18 cm^-3` |
| Thermalized-power range | `2.21e5` to `2.98e8 W cm^-3` |
| MB validity limit | `x* ~= -2.33` for a `5%` error threshold |
| Spectra beyond that MB limit | `9 / 22` |
| Current Tsai comparison | MAE `~= 3.15 K`, bias `~= -0.68 K` |

Those numbers are not universal material parameters. They are simply the
current output of this repository for the bundled dataset and the present
settings in `hot_carrier/config.py`.

## 4. Data Model and Expected Inputs

### 4.1 PL spectrum file

The main input file is expected to be a semicolon-separated table with:

- the photon-energy axis in the first column, in `eV`,
- one PL intensity column per excitation condition.

The bundled file starts like this:

```text
;0;1;2;...;21
1.7712028208330721;I_0;I_1;I_2;...;I_21
1.7661566589503570;I_0;I_1;I_2;...;I_21
...
```

The code loads this file with `pandas.read_csv(..., sep=";", index_col=0)` in
`hot_carrier.analysis.load_spectra()`.

### 4.3 PLQY file

An optional PLQY table can be supplied through `PLQY_RESULTS_CSV`. The code
looks for columns such as:

- `phiabs (photons/s)`,
- `PLQY (%)` or `PLQY`,
- `err_PLQY (%)` or compatible uncertainty names,
- optionally an excitation-intensity column.

The mapping logic in `hot_carrier.pipeline._resolve_plqy_profiles()` is:

1. If a `phiabs` column exists and overlaps the experimental absorbed-photon
   scale, interpolate PLQY versus `log10(phiabs)`.
2. Otherwise, if an intensity column exists, interpolate PLQY versus
   `log10(intensity)`.
3. Otherwise, if the table is row-aligned with the spectra, use row order.
4. Otherwise, fall back to the constant values `PLQY_ETA` and
   `PLQY_ETA_SIGMA`.

For the bundled PLQY file and current settings, the code falls back to the
row-aligned option.

### 14.4 The most important columns in `fit_results.csv`

The results table is wide, but a small set of columns does most of the work:

- optical fit quality:
  `fit_min_ev`, `fit_max_ev`, `window_mode`, `n_points_fit`, `r2`,
  `fit_range_samples`,
- extracted state:
  `temperature_k`, `qfls_effective_ev`, `qfls_ev`,
  `mu_e_ev`, `mu_h_ev`, `carrier_density_cm3`,
- FD comparison:
  `mu_e_fd_ev`, `mu_h_fd_ev`, `carrier_density_fd_cm3`,
- uncertainty columns:
  all `*_err_chi2_*`, `*_err_range_*`, `*_err_a0_*`, `*_err_total_*`,
  including `mu_e_fd_err_total_ev`, `mu_h_fd_err_total_ev`,
  and `carrier_density_fd_err_total_cm3`,
- power-balance outputs:
  `absorbed_power_*`, `recombination_power_*`, `thermalized_power_*`,
  `thermalized_fraction`, `recombination_fraction`,
  `radiative_fraction`, `nonradiative_fraction`,
- closure checks:
  `power_balance_closure_*`, `carrier_balance_closure_cm2_s`.

Small closure values indicate that the algebraic bookkeeping is internally
consistent.

## 15. What the Current Results Suggest

For the bundled dataset and present settings, the outputs tell a coherent story:

- the extracted carrier temperature rises only moderately above room
  temperature, from about `299 K` to `378 K`,
- `Delta_mu` increases toward the band gap, reaching about `1.395 eV` while
  `E_g` is set to `1.424 eV`,
- carrier density rises strongly with excitation, reaching the `10^18 cm^-3`
  range,
- the MB-validity scan shows that the highest-intensity spectra are already on

File: outputs/tsai_du_dt_samples_at_experimental_state.csv
delta_mu_ev,temperature_k_exp,p_th_exp_w_cm3,delta_mu_carrier_statistics_model,mu_e_mb_ev_at_exp_state,du_dt_intra_mb_w_cm3_at_exp_state,p_th_model_mb_w_cm3_at_exp_state,q_s_mb_cm1_at_exp_state,tau_c_lo_energy_mb_s_at_exp_state,mu_e_fd_ev_at_exp_state,du_dt_intra_fd_w_cm3_at_exp_state,p_th_model_fd_w_cm3_at_exp_state,q_s_fd_cm1_at_exp_state,tau_c_lo_energy_fd_s_at_exp_state,mu_e_ev_at_exp_state,du_dt_intra_w_cm3_at_exp_state,p_th_model_w_cm3_at_exp_state,q_s_cm1_at_exp_state,tau_c_lo_energy_s_at_exp_state
1.1211789929294846,298.913105657861,221446.40186494694,fd,0.5994185588816904,-175009.0128273578,175009.0128273578,172625.89770805437,8.706504581235285e-07,0.5994730243196994,-175285.97489572104,175285.97489572104,172808.5010434212,8.692747795967852e-07,0.5994730243196994,-175285.97489572104,175285.97489572104,172808.5010434212,8.692747795967852e-07
1.150046076176378,300.6573745397016,311526.3016335825,fd,0.6140786824916842,-881983.1105927816,881983.1105927816,232334.74631999762,5.681505166055485e-07,0.6141774297565896,-884278.4385790474,884278.4385790474,232777.92450437482,5.66675764169798e-07,0.6141774297565896,-884278.4385790474,884278.4385790474,232777.92450437482,5.66675764169798e-07
1.1680425302716708,302.49362798931793,403016.23448487435,fd,0.6233154403981619,-1971715.5963287593,1971715.5963287593,280997.86647040304,4.406699284785235e-07,0.6234600274762033,-1978746.808970329,1978746.808970329,281778.26377492317,4.3910406671296996e-07,0.6234600274762033,-1978746.808970329,1978746.808970329,281778.26377492317,4.3910406671296996e-07
1.190225628718771,305.0027446694208,597724.7234263867,fd,0.6347329259769235,-4170446.9479894415,4170446.9479894415,354819.19879382686,3.2909928949964003e-07,0.6349635296073415,-4192286.0384785705,4192286.0384785705,356379.1807473781,3.2738489570653446e-07,0.6349635296073415,-4192286.0384785705,4192286.0384785705,356379.1807473781,3.2738489570653446e-07
1.215178879324226,304.53876755884784,957308.8019020613,fd,0.6471492802649466,-5079740.630698538,5079740.630698538,448340.19011773437,2.518380479340965e-07,0.6475149374736988,-5118860.744091034,5118860.744091034,451474.55840304337,2.4991341401958747e-07,0.6475149374736988,-5118860.744091034,5118860.744091034,451474.55840304337,2.4991341401958747e-07
1.2345569914272607,304.3378691837163,1428675.191826193,fd,0.6568122394495157,-5982103.16933972,5982103.16933972,538505.5722329445,2.071047105757271e-07,0.6573358201124373,-6044160.231907881,6044160.231907881,543907.9422024707,2.0497830930752284e-07,0.6573358201124373,-6044160.231907881,6044160.231907881,543907.9422024707,2.0497830930752284e-07
1.2527823072388837,304.0666272079944,2151465.3545178324,fd,0.6658896627958313,-6795606.165483579,6795606.165483579,639606.7433964781,1.7429725846841883e-07,0.6666210267938486,-6888419.080708824,6888419.080708824,648595.6943061624,1.7194881879239416e-07,0.6666210267938486,-6888419.080708824,6888419.080708824,648595.6943061624,1.7194881879239416e-07
1.263069349060016,305.7860223893283,2911004.1579979286,fd,0.671256534578446,-9763404.573046897,9763404.573046897,712690.0043990869,1.5670314635340395e-07,0.6721602628022516,-9921151.15125252,9921151.15125252,725016.7091599696,1.5421156198436793e-07,0.6721602628022516,-9921151.15125252,9921151.15125252,725016.7091599696,1.5421156198436793e-07
1.2770024276084493,305.083264636796,4374501.588799623,fd,0.6781317850328666,-9954080.051231256,9954080.051231256,810335.3651256189,1.395079089970082e-07,0.6792855461701206,-10150091.91234115,10150091.91234115,828313.0179575935,1.3681382453765418e-07,0.6792855461701206,-10150091.91234115,10150091.91234115,828313.0179575935,1.3681382453765418e-07
1.2867313189621898,305.54290556845245,5578462.536826668,fd,0.6830559384511736,-11546276.664005209,11546276.664005209,890963.275565249,1.282724293222785e-07,0.6844375888834084,-11808271.751874266,11808271.751874266,914649.3318997547,1.25426395025504e-07,0.6844375888834084,-11808271.751874266,11808271.751874266,914649.3318997547,1.25426395025504e-07
1.3002870612929291,304.9232423005691,8870109.06458208,fd,0.6897533148397981,-11736330.913913084,11736330.913913084,1010418.9324814952,1.1558255312467402e-07,0.691499244435809,-12056183.069641264,12056183.069641264,1044551.4995242709,1.125161324699822e-07,0.691499244435809,-12056183.069641264,12056183.069641264,1044551.4995242709,1.125161324699822e-07
1.3238075386557273,309.78058592691553,18071200.887483712,fd,0.7021445265206342,-24612682.94084299,24612682.94084299,1287939.8159026087,9.486206765117898e-08,0.7048833949573365,-25540056.98594802,25540056.98594802,1355734.6884697685,9.141757183611079e-08,0.7048833949573365,-25540056.98594802,25540056.98594802,1355734.6884697685,9.141757183611079e-08
1.3435355982141786,309.5827363204355,29859154.722901862,fd,0.7119828554705092,-27484934.26612147,27484934.26612147,1548300.7776020074,8.349575757015143e-08,0.7157603809987437,-28769599.047074508,28769599.047074508,1661892.7530854354,7.976737543545936e-08,0.7157603809987437,-28769599.047074508,28769599.047074508,1661892.7530854354,7.976737543545936e-08
1.3681099103855894,312.96167214589656,57857689.56933907,fd,0.7247089381458699,-41575852.84060701,41575852.84060701,1965634.0987179584,7.162516583907856e-08,0.7303560187163688,-43965858.780284256,43965858.780284256,2182586.9667413817,6.773158621764444e-08,0.7303560187163688,-43965858.780284256,43965858.780284256,2182586.9667413817,6.773158621764444e-08
1.3851044967269819,321.44578942167243,99298373.0854536,fd,0.7343083252462679,-73266830.67035711,73266830.67035711,2338610.194211033,6.417308472726723e-08,0.7418309987138548,-77754036.45601287,77754036.45601287,2678735.565533569,6.046963921888548e-08,0.7418309987138548,-77754036.45601287,77754036.45601287,2678735.565533569,6.046963921888548e-08
1.389788736067212,332.70021878662186,133264175.43553522,fd,0.7381124047033819,-115277409.46032469,115277409.46032469,2486512.8468011483,6.078419200094998e-08,0.7465374850177049,-122315034.35284306,122315034.35284306,2880067.804208888,5.728685951879989e-08,0.7465374850177049,-122315034.35284306,122315034.35284306,2880067.804208888,5.728685951879989e-08
1.3935319556176278,340.7254335611713,165369984.5005572,fd,0.7410264965895852,-147983406.42825502,147983406.42825502,2600590.1009618784,5.8539137816417014e-08,0.7501625670160307,-156890166.79107854,156890166.79107854,3038359.5516041326,5.521583156312304e-08,0.7501625670160307,-156890166.79107854,156890166.79107854,3038359.5516041326,5.521583156312304e-08
1.3946876912678596,349.2551402379214,194840366.46163535,fd,0.7427123804457174,-183287858.10073906,183287858.10073906,2658749.3128223373,5.692029257056522e-08,0.7522967246859996,-194223612.0075814,194223612.0075814,3117660.338667182,5.371539742201413e-08,0.7522967246859996,-194223612.0075814,194223612.0075814,3117660.338667182,5.371539742201413e-08
1.3946640431267274,358.85857226235146,222973386.2471312,fd,0.7439480502268272,-224241105.78454098,224241105.78454098,2693824.7053076136,5.5463626217149455e-08,0.7538865248491115,-237571467.49499688,237571467.49499688,3163420.0488154925,5.235150923170507e-08,0.7538865248491115,-237571467.49499688,237571467.49499688,3163420.0488154925,5.235150923170507e-08
1.3945321961320492,365.64672533062645,249821176.1552571,fd,0.7447639134902383,-254302661.03802612,254302661.03802612,2715574.602508079,5.4506005213419444e-08,0.7549396208885484,-269388375.14109,269388375.14109,3191454.0143773686,5.1453675983848565e-08,0.7549396208885484,-269388375.14109,269388375.14109,3191454.0143773686,5.1453675983848565e-08
1.3936667672487053,373.55701749571136,274483625.2944417,fd,0.7453587526164783,-289901227.7131994,289901227.7131994,2725315.3834681897,5.3559753977118575e-08,0.7557280498399355,-307130857.9964262,307130857.9964262,3201581.295254417,5.055512342613343e-08,0.7557280498399355,-307130857.9964262,307130857.9964262,3201581.295254417,5.055512342613343e-08
1.3920371006919827,378.13272835121876,297779959.5247841,fd,0.7451383080050822,-309907356.0074113,309907356.0074113,2707363.3995387168,5.322221348144693e-08,0.755488949578213,-328463973.9455234,328463973.9455234,3173390.9111292763,5.021541712100453e-08,0.755488949578213,-328463973.9455234,328463973.9455234,3173390.9111292763,5.021541712100453e-08

File: outputs/tsai_temperature_comparison.csv
spectrum_id,intensity_w_cm2,delta_mu_ev,temperature_k_exp,p_th_exp_w_cm3,carrier_density_exp_cm3,mu_e_exp_ev,temperature_sim_k,temperature_error_k,temperature_abs_error_k,temperature_error_pct,temperature_rise_exp_k,temperature_rise_sim_k,carrier_density_sim_cm3,mu_e_sim_ev
0,94.5839419,1.1211789929294846,298.913105657861,221415.0973196066,5472147464667602.0,0.5994185588816904,300.0563066514891,1.1432009936280565,1.1432009936280565,0.3824526164926927,0.7631056578610469,1.9063066514891034,5628214957988979.0,0.5995670616468636
1,133.106541,1.150046076176378,300.6573745397016,311424.65732105495,9970136985113872.0,0.6140786824916842,300.07014534529077,-0.5872291944108383,0.5872291944108383,-0.1953150809321975,2.5073745397016296,1.9201453452907913,9838619155691252.0,0.6140024009282089
2,172.255523,1.1680425302716708,302.49362798931793,402789.30827000755,1.4673145058755602e+16,0.6233154403981619,300.14402760101217,-2.3496003883057597,2.3496003883057597,-0.7767437628103465,4.343627989317952,1.994027601012192,1.395570721350848e+16,0.623010225342664
3,255.564558,1.190225628718771,305.0027446694208,597124.8959279734,2.3589509176854496e+16,0.6347329259769235,300.02585933407704,-4.976885335343752,4.976885335343752,-1.6317509997288653,6.852744669420815,1.875859334077063,2.137778556275401e+16,0.6340864244095107
4,409.02857,1.215178879324226,304.53876755884784,955831.0416445789,3.760614918122745e+16,0.6471492802649466,300.03876366288745,-4.50000389596039,4.50000389596039,-1.4776456646331004,6.38876755884786,1.8887636628874702,3.4645447993308336e+16,0.6465647259953431
5,610.097744,1.2345569914272607,304.3378691837163,1425785.3651377033,5.4217231088737816e+16,0.6568122394495157,300.0237493858222,-4.3141197978940795,4.3141197978940795,-1.4175428807020471,6.187869183716316,1.8737493858222365,5.0382754672037416e+16,0.6562518316797127
6,918.278535,1.2527823072388837,304.0666272079944,2146179.0474349507,7.641801632323704e+16,0.6658896627958313,300.16286463337764,-3.903762574616735,3.903762574616735,-1.2838510462203394,5.916627207994395,2.01286463337766,7.1833029803157576e+16,0.6653825607725288
7,1242.7453,1.263069349060016,305.7860223893283,2902955.771792537,9.54157131683797e+16,0.671256534578446,300.9277908217289,-4.858231567599432,4.858231567599432,-1.5887683582259713,7.636022389328332,2.7777908217288996,8.867002115534877e+16,0.6706254462346977
8,1866.62349,1.2770024276084493,305.083264636796,4361243.725463005,1.2306906653636227e+17,0.6781317850328666,301.9804629570158,-3.102801679780214,3.102801679780214,-1.0170343769836485,6.933264636796025,3.8304629570158113,1.1776449503217677e+17,0.6777287284996764
9,2380.25814,1.2867313189621898,305.54290556845245,5560519.065272828,1.4900222246933536e+17,0.6830559384511736,302.5782445184217,-2.96466105003077,2.96466105003077,-0.9702928773669663,7.392905568452477,4.428244518421707,1.4313596804107816e+17,0.6826708265013199
10,3783.35768,1.3002870612929291,304.9232423005691,8840009.653359624,1.912469045983262e+17,0.6897533148397981,303.899562306217,-1.0236799943521078,1.0236799943521078,-0.3357172731828181,6.773242300569109,5.749562306217001,1.8878170980617686e+17,0.6896203379523906
11,7717.15161,1.3238075386557273,309.78058592691553,18004165.39180536,3.1567942073747034e+17,0.7021445265206342,307.11052401592707,-2.6700619109884656,2.6700619109884656,-0.8619203501727495,11.630585926915558,8.960524015927092,3.065640493451745e+17,0.7017976832453261
12,12750.0766,1.3435355982141786,309.5827363204355,29747853.407154035,4.559196743273765e+17,0.7119828554705092,310.54948502355444,0.9667487031189239,0.9667487031189239,0.3122747458754563,11.432736320435538,12.399485023554462,4.602124148304987e+17,0.7121084369355717
13,24733.2312,1.3681099103855894,312.96167214589656,57645372.295423836,7.428436988197596e+17,0.7247089381458699,318.3820727540374,5.420400608140824,5.420400608140824,1.7319694680101083,14.81167214589658,20.232072754037404,7.757915006090936e+17,0.7254130527181473
14,42564.1654,1.3851044967269819,321.44578942167243,98940124.07807827,1.080001487669334e+18,0.7343083252462679,328.8576662287628,7.41187680709038,7.41187680709038,2.3057937142139644,23.295789421672453,30.707666228762832,1.135394687879109e+18,0.7352711342423333
15,57327.4119,1.389788736067212,332.70021878662186,132786344.9937542,1.2636751250339901e+18,0.7381124047033819,337.40283775623084,4.702618969608977,4.702618969608977,1.4134703568154292,34.55021878662188,39.25283775623086,1.3013388964664074e+18,0.7387232788405068
16,71323.7366,1.3935319556176278,340.7254335611713,164788032.4855668,1.4156285031388954e+18,0.7410264965895852,344.9476443983036,4.222210837132309,4.222210837132309,1.2391827616162632,42.57543356117134,46.797644398303646,1.4512102357581102e+18,0.7415749653085184
17,84265.5436,1.3946876912678596,349.2551402379214,194164545.02096382,1.5166959370623885e+18,0.7427123804457174,351.90443408923534,2.649293851313928,2.649293851313928,0.7585554358653568,51.10514023792143,53.75443408923536,1.539620229962882e+18,0.7430565259327047
18,96728.0245,1.3946640431267274,358.85857226235146,222202661.6341809,1.5997897998650755e+18,0.7439480502268272,358.43710341866563,-0.4214688436858296,0.4214688436858296,-0.1174470602802559,60.70857226235148,60.28710341866565,1.596081832153736e+18,0.7438933010715425
19,108615.314,1.3945321961320492,365.64672533062645,248971955.8544965,1.656479632219038e+18,0.7447639134902383,364.4985725350966,-1.1481527955298247,1.1481527955298247,-0.31400603806628863,67.49672533062648,66.34857253509665,1.6462569555672146e+18,0.7446147674818566
20,119639.816,1.3936667672487053,373.55701749571136,273552058.8593276,1.7044778820649347e+18,0.7453587526164783,370.06945481581545,-3.487562679895916,3.487562679895916,-0.9336091992799881,75.40701749571139,71.91945481581547,1.673218079833072e+18,0.7449057153075833
21,129993.262,1.3920371006919827,378.13272835121876,296790748.577822,1.7027006843409093e+18,0.7451383080050822,375.39178922885327,-2.7409391223654893,2.7409391223654893,-0.7248616469452068,79.98272835121878,77.24178922885329,1.678200399589694e+18,0.744782257720739

File: outputs/tsai_temperature_comparison.csv
spectrum_id,intensity_w_cm2,delta_mu_ev,temperature_k_exp,p_th_exp_w_cm3,carrier_density_exp_cm3,delta_mu_carrier_statistics_model,carrier_density_exp_mb_cm3,carrier_density_exp_fd_cm3,mu_e_exp_ev,mu_e_exp_mb_ev,mu_e_exp_fd_ev,temperature_sim_k,temperature_error_k,temperature_abs_error_k,temperature_error_pct,temperature_rise_exp_k,temperature_rise_sim_k,carrier_density_sim_cm3,mu_e_sim_ev,carrier_density_sim_mb_cm3,mu_e_sim_mb_ev,carrier_density_sim_fd_cm3,mu_e_sim_fd_ev,temperature_sim_fd_k,temperature_error_fd_k,temperature_rise_sim_fd_k,temperature_sim_mb_k,temperature_error_mb_k,temperature_rise_sim_mb_k
0,94.5839419,1.1211789929294846,298.913105657861,221446.4018649469,5451626377039020.0,fd,5472147464667602.0,5451626377039020.0,0.5994730243196994,0.5994185588816904,0.5994730243196994,300.05582703747456,1.1427213796135334,1.1427213796135334,0.38229216383757486,0.7631056578610469,1.9058270374745803,5606747325870131.0,0.5996229074699481,5628148784644709.0,0.599566999344602,5606747325870131.0,0.5996229074699481,300.05582703747456,1.1427213796135334,1.9058270374745803,300.0563066514891,1.1432009936280565,1.9063066514891034
1,133.106541,1.150046076176378,300.6573745397016,311526.3016335825,9914170998677768.0,fd,9970136985113872.0,9914170998677768.0,0.6141774297565896,0.6140786824916842,0.6141774297565896,300.07089684321994,-0.5864776964816656,0.5864776964816656,-0.19506512932854125,2.5073745397016296,1.920896843219964,9783978977245212.0,0.6141000445558764,9838786640799734.0,0.6140024985484185,9783978977245212.0,0.6141000445558764,300.07089684321994,-0.5864776964816656,1.920896843219964,300.07014534529077,-0.5872291944108383,1.9201453452907913
2,172.255523,1.1680425302716708,302.493627989318,403016.2344848744,1.4562870923276634e+16,fd,1.4673145058755622e+16,1.456287092327664e+16,0.6234600274762033,0.6233154403981619,0.6234600274762033,300.143918488658,-2.3497095006599693,2.3497095006599693,-0.7767798337699018,4.3436279893180085,1.9939184886580392,1.3853968633155564e+16,0.6231482997294879,1.3955674500162222e+16,0.6230102111688779,1.3853968633155564e+16,0.6231482997294879,300.143918488658,-2.3497095006599693,1.9939184886580392,300.14402760101217,-2.3496003883058165,1.994027601012192
3,255.564558,1.190225628718771,305.0027446694208,597724.7234263867,2.332901725156594e+16,fd,2.3589509176854496e+16,2.332901725156594e+16,0.6349635296073415,0.6347329259769235,0.6349635296073415,300.0383507833175,-4.964393886103267,4.964393886103267,-1.6276554794560807,6.852744669420815,1.8883507833175486,2.116140520587436e+16,0.6342989586898929,2.1383145068019076e+16,0.6340880470592141,2.116140520587436e+16,0.6342989586898929,300.0383507833175,-4.964393886103267,1.8883507833175486,300.0259554149791,-4.976789254441712,1.875955414979103
4,409.02857,1.215178879324226,304.53876755884784,957308.8019020612,3.697975383708336e+16,fd,3.760614918122745e+16,3.697975383708336e+16,0.6475149374736988,0.6471492802649466,0.6475149374736988,300.0394161371856,-4.499351421662254,4.499351421662254,-1.4774314146368304,6.38876755884786,1.8894161371856057,3.409866131742839e+16,0.6469045212322702,3.464586525381802e+16,0.6465648107523001,3.409866131742839e+16,0.6469045212322702,300.0394161371856,-4.499351421662254,1.8894161371856057,300.0382389136605,-4.50052864518733,1.8882389136605298
5,610.097744,1.2345569914272607,304.3378691837163,1428675.191826193,5.296053485921451e+16,fd,5.4217231088737816e+16,5.296053485921451e+16,0.6573358201124373,0.6568122394495157,0.6573358201124373,300.0311957908652,-4.30667339285111,4.30667339285111,-1.4150961247124154,6.187869183716316,1.8811957908652062,4.927485156528115e+16,0.6567434668861349,5.038921199728766e+16,0.6562527989739555,4.927485156528115e+16,0.6567434668861349,300.0311957908652,-4.30667339285111,1.8811957908652062,300.0232423159972,-4.314626867719085,1.8732423159972313
6,918.278535,1.2527823072388835,304.0666272079944,2151465.3545178324,7.399487847409206e+16,fd,7.641801632323704e+16,7.39948784740918e+16,0.6666210267938486,0.6658896627958313,0.6666210267938485,300.1234610278446,-3.943166180149774,3.943166180149774,-1.2968099183908408,5.916627207994395,1.9734610278446212,6.959862231419419e+16,0.6660699247503549,7.178768450101258e+16,0.6653774422112153,6.959862231419419e+16,0.6660699247503549,300.1234610278446,-3.943166180149774,1.9734610278446212,300.17196933784265,-3.8946578701517183,2.021969337842677
7,1242.7453,1.263069349060016,305.7860223893283,2911004.157997929,9.174146707706606e+16,fd,9.54157131683797e+16,9.174146707706606e+16,0.6721602628022516,0.671256534578446,0.6721602628022516,300.8809187558401,-4.9051036334881815,4.9051036334881815,-1.604096745548094,7.636022389328332,2.7309187558401504,8.534531986734765e+16,0.671467019035152,8.860646391988314e+16,0.6706193575141378,8.534531986734765e+16,0.671467019035152,300.8809187558401,-4.9051036334881815,2.7309187558401504,300.93805270654434,-4.847969682783969,2.788052706544363
8,1866.62349,1.2770024276084493,305.083264636796,4374501.588799623,1.1708401869384952e+17,fd,1.2306906653636227e+17,1.1708401869384952e+17,0.6792855461701206,0.6781317850328666,0.6792855461701206,301.9209287143726,-3.162335922423381,3.162335922423381,-1.036548473475976,6.933264636796025,3.770928714372644,1.1209097001490291e+17,0.678831437233168,1.1766412240112502e+17,0.6777209949517663,1.1209097001490291e+17,0.678831437233168,301.9209287143726,-3.162335922423381,3.770928714372644,301.9917370179991,-3.0915276187968743,3.841737017999151
9,2380.25814,1.2867313189621898,305.54290556845245,5578462.536826668,1.404181917667703e+17,fd,1.4900222246933536e+17,1.404181917667703e+17,0.6844375888834084,0.6830559384511736,0.6844375888834084,302.50841545049957,-3.0344901179528847,3.0344901179528847,-0.993146973027345,7.392905568452477,4.358415450499592,1.3495137495987394e+17,0.6839964030679416,1.4299950619589995e+17,0.6826617556469962,1.3495137495987394e+17,0.6839964030679416,302.50841545049957,-3.0344901179528847,4.358415450499592,302.590234653137,-2.9526709153154798,4.440234653136997
10,3783.35768,1.3002870612929291,304.9232423005691,8870109.06458208,1.774704155237533e+17,fd,1.912469045983262e+17,1.774704155237533e+17,0.691499244435809,0.6897533148397981,0.691499244435809,303.81261415084356,-1.1106281497255281,1.1106281497255281,-0.3642320412658997,6.773242300569109,5.662614150843581,1.7509134811564307e+17,0.6913347907225347,1.8857318196811702e+17,0.6896090433142897,1.7509134811564307e+17,0.6913347907225347,303.81261415084356,-1.1106281497255281,5.662614150843581,303.9122358843035,-1.011006416265559,5.76223588430355
11,7717.15161,1.323807538655727,309.78058592691553,18071200.887483712,2.814713634467652e+17,fd,3.156794207374689e+17,2.8147136344676438e+17,0.7048833949573365,0.7021445265206341,0.7048833949573365,306.8253031212412,-2.955282805674358,2.955282805674358,-0.9539922577238517,11.630585926915558,8.6753031212412,2.729776350195365e+17,0.7044299855505197,3.055988563788529e+17,0.7017606328125656,2.729776350195365e+17,0.7044299855505197,306.8253031212412,-2.955282805674358,8.6753031212412,307.1428112479632,-2.6377746789523258,8.992811247963232
12,12750.0766,1.3435355982141786,309.5827363204355,29859154.722901866,3.893653996882642e+17,fd,4.559196743273765e+17,3.893653996882642e+17,0.7157603809987437,0.7119828554705092,0.7157603809987437,310.01453963586994,0.4318033154344221,0.4318033154344221,0.1394791326437148,11.432736320435538,11.86453963586996,3.908906422456627e+17,0.7158285475434535,4.578345601819281e+17,0.7120389470823171,3.908906422456627e+17,0.7158285475434535,310.01453963586994,0.4318033154344221,11.86453963586996,310.599186178934,1.016449858498504,12.449186178934042
13,24733.2312,1.3681099103855894,312.96167214589656,57857689.56933907,5.885729003488508e+17,fd,7.428436988197596e+17,5.885729003488508e+17,0.7303560187163688,0.7247089381458699,0.7303560187163688,317.4446396306466,4.48296748475002,4.48296748475002,1.432433388411904,14.81167214589658,19.2946396306466,6.084660090349751e+17,0.7310866559075692,7.700480307519798e+17,0.725291279371409,6.084660090349751e+17,0.7310866559075692,317.4446396306466,4.48296748475002,19.2946396306466,318.4476494518513,5.485977305954748,20.297649451851328
14,42564.1654,1.385104496726982,321.44578942167243,99298373.0854536,7.987776739703192e+17,fd,1.0800014876693384e+18,7.987776739703204e+17,0.7418309987138548,0.734308325246268,0.7418309987138548,327.3773282177353,5.931538796062853,5.931538796062853,1.845268779763627,23.295789421672453,29.227328217735305,8.290896858023795e+17,0.7428142213646723,1.1242428324681574e+18,0.73507883709664,8.290896858023795e+17,0.7428142213646723,327.3773282177353,5.931538796062853,29.227328217735305,328.9534150562549,7.507625634582496,30.80341505625495
15,57327.4119,1.389788736067212,332.70021878662186,133264175.43553522,9.118269473492248e+17,fd,1.2636751250339901e+18,9.118269473492247e+17,0.7465374850177049,0.7381124047033819,0.7465374850177049,335.4765895652797,2.7763707786578493,2.7763707786578493,0.8344962287020562,34.55021878662188,37.32658956527973,9.267288839699439e+17,0.7469995534916858,1.2858596548141688e+18,0.7384730575895103,9.267288839699439e+17,0.7469995534916858,335.4765895652797,2.7763707786578493,37.32658956527973,337.52762800980344,4.827409223181576,39.37762800980346
16,71323.7366,1.3935319556176278,340.7254335611713,165369984.5005572,1.0020809482563676e+18,fd,1.4156285031388954e+18,1.0020809482563677e+18,0.7501625670160307,0.7410264965895852,0.7501625670160307,342.80213815461127,2.076704593439956,2.076704593439956,0.6094950329169132,42.57543356117134,44.65213815461129,1.0136374038991388e+18,0.7505091083524688,1.433087853845467e+18,0.7412962622530972,1.0136374038991388e+18,0.7505091083524688,342.80213815461127,2.076704593439956,44.65213815461129,345.0845096830429,4.359076121871567,46.934509683042904
17,84265.5436,1.3946876912678596,349.2551402379214,194840366.46163532,1.0649767670878308e+18,fd,1.5166959370623885e+18,1.0649767670878309e+18,0.7522967246859996,0.7427123804457174,0.7522967246859996,349.4333034616144,0.17816322369299087,0.17816322369299087,0.051012341170303635,51.10514023792143,51.28330346161442,1.065988705715709e+18,0.7523264832884718,1.5182335526532746e+18,0.7427355239974796,1.065988705715709e+18,0.7523264832884718,349.4333034616144,0.17816322369299087,51.28330346161442,352.06580929249844,2.8106690545770334,53.915809292498466
18,96728.0245,1.3946640431267274,358.85857226235146,222973386.2471312,1.1196807125202634e+18,fd,1.5997897998650755e+18,1.1196807125202634e+18,0.7538865248491115,0.7439480502268272,0.7538865248491115,355.7340933123397,-3.124478950011735,3.124478950011735,-0.8706713985718908,60.70857226235148,57.584093312339746,1.1016754493488655e+18,0.7533644794906285,1.572377682287147e+18,0.7435421777981043,1.1016754493488655e+18,0.7533644794906285,355.7340933123397,-3.124478950011735,57.584093312339746,358.6109406978288,-0.24763156452263502,60.460940697828846
19,108615.314,1.3945321961320492,365.64672533062645,249821176.1552571,1.1573508758219484e+18,fd,1.656479632219038e+18,1.1573508758219484e+18,0.7549396208885484,0.7447639134902383,0.7549396208885484,361.557167997599,-4.0895573330274715,4.0895573330274715,-1.11844494965177,67.49672533062648,63.407167997599004,1.1335322383921207e+18,0.7542562032857569,1.620175277373784e+18,0.7442326765724312,1.1335322383921207e+18,0.7542562032857569,361.557167997599,-4.0895573330274715,63.407167997599004,364.6864327660791,-0.9602925645473306,66.53643276607914
20,119639.816,1.3936667672487053,373.55701749571136,274483625.2944417,1.191975652341625e+18,fd,1.7044778820649347e+18,1.1919756523416253e+18,0.7557280498399355,0.7453587526164783,0.7557280498399355,366.8995139907672,-6.657503504944145,6.657503504944145,-1.782192059882954,75.40701749571139,68.74951399076724,1.1529107409120867e+18,0.7546156651518419,1.6449923212731525e+18,0.7444939373432717,1.1529107409120867e+18,0.7546156651518419,366.8995139907672,-6.657503504944145,68.74951399076724,370.27313266659837,-3.283884829112992,72.1231326665984
21,129993.262,1.3920371006919827,378.1327283512188,297779959.5247841,1.196648330406279e+18,fd,1.7027006843409088e+18,1.196648330406279e+18,0.755488949578213,0.7451383080050822,0.755488949578213,371.991112232912,-6.1416161183068425,6.1416161183068425,-1.6241958597676214,79.98272835121884,73.841112232912,1.1605891947657503e+18,0.7544633565010493,1.6479880909177213e+18,0.7443405069348554,1.1605891947657503e+18,0.7544633565010493,371.991112232912,-6.1416161183068425,73.841112232912,375.60468842575364,-2.5280399254651797,77.45468842575366
