Repository: louis-yucchetti/Hot-Carrier-Solar-Cells

# Hot-Carrier Analysis from Continuous-Wave Photoluminescence in GaAs

This repository analyzes calibrated continuous-wave photoluminescence (CWPL)
spectra from bulk GaAs and extracts steady-state hot-carrier quantities from
them. The main outputs are:

- carrier temperature `T`,
- quasi-Fermi level splitting `Delta_mu`,
- electron and hole chemical potentials plus carrier density from both
  Maxwell-Boltzmann (MB) and Fermi-Dirac (FD) carrier statistics,
- a diagnostic for when MB is no longer self-consistent for the photon
  occupation part of the generalized Planck law,
- absorbed, recombination, and thermalized power densities,
- a Tsai-style electron cooling comparison based on LO-phonon scattering.

The code is written as transparent research analysis code rather than as a
black-box package. Most of the scientific logic lives in
`hot_carrier/analysis.py` and `hot_carrier/tsai_model.py`, the workflow is
orchestrated in `hot_carrier/pipeline.py`, and the user-facing settings are in
`hot_carrier/config.py`.

## 1. Project Scope

The repository currently contains one bundled GaAs dataset,
`GaAs bulk_PL_avg_circle_4pixs.txt`, one PLQY table,
`GaAs bulk_PLQY_results.csv`, several reference PDFs in `literature/`, and a
full set of generated outputs in `outputs/`.

With the current configuration and the bundled data, the project processes:

| Item | Current value |
| --- | --- |
| Number of spectra | 22 |
| Energy samples per spectrum | 141 |
| Photon-energy range | `1.265` to `1.771 eV` |
| Excitation-intensity range | `9.46e1` to `1.30e5 W cm^-2` |
| Extracted temperature range | `298.9` to `378.1 K` |
| Extracted `Delta_mu` range | `1.121` to `1.395 eV` |
| MB carrier-density range | `5.47e15` to `1.70e18 cm^-3` |
| Thermalized-power range | `2.21e5` to `2.98e8 W cm^-3` |
| MB validity limit | `x* ~= -2.33` for a `5%` error threshold |
| Spectra beyond that MB limit | `9 / 22` |
| Current Tsai comparison | MAE `~= 3.15 K`, bias `~= -0.68 K` |

Those numbers are not universal material parameters. They are simply the
current output of this repository for the bundled dataset and the present
settings in `hot_carrier/config.py`.

## 4. Data Model and Expected Inputs

### 4.1 PL spectrum file

The main input file is expected to be a semicolon-separated table with:

- the photon-energy axis in the first column, in `eV`,
- one PL intensity column per excitation condition.

The bundled file starts like this:

```text
;0;1;2;...;21
1.7712028208330721;I_0;I_1;I_2;...;I_21
1.7661566589503570;I_0;I_1;I_2;...;I_21
...
```

The code loads this file with `pandas.read_csv(..., sep=";", index_col=0)` in
`hot_carrier.analysis.load_spectra()`.

### 4.3 PLQY file

An optional PLQY table can be supplied through `PLQY_RESULTS_CSV`. The code
looks for columns such as:

- `phiabs (photons/s)`,
- `PLQY (%)` or `PLQY`,
- `err_PLQY (%)` or compatible uncertainty names,
- optionally an excitation-intensity column.

The mapping logic in `hot_carrier.pipeline._resolve_plqy_profiles()` is:

1. If a `phiabs` column exists and overlaps the experimental absorbed-photon
   scale, interpolate PLQY versus `log10(phiabs)`.
2. Otherwise, if an intensity column exists, interpolate PLQY versus
   `log10(intensity)`.
3. Otherwise, if the table is row-aligned with the spectra, use row order.
4. Otherwise, fall back to the constant values `PLQY_ETA` and
   `PLQY_ETA_SIGMA`.

For the bundled PLQY file and current settings, the code falls back to the
row-aligned option.

### 14.4 The most important columns in `fit_results.csv`

The results table is wide, but a small set of columns does most of the work:

- optical fit quality:
  `fit_min_ev`, `fit_max_ev`, `window_mode`, `n_points_fit`, `r2`,
  `fit_range_samples`,
- extracted state:
  `temperature_k`, `qfls_effective_ev`, `qfls_ev`,
  `mu_e_ev`, `mu_h_ev`, `carrier_density_cm3`,
- FD comparison:
  `mu_e_fd_ev`, `mu_h_fd_ev`, `carrier_density_fd_cm3`,
- uncertainty columns:
  all `*_err_chi2_*`, `*_err_range_*`, `*_err_a0_*`, `*_err_total_*`,
  including `mu_e_fd_err_total_ev`, `mu_h_fd_err_total_ev`,
  and `carrier_density_fd_err_total_cm3`,
- power-balance outputs:
  `absorbed_power_*`, `recombination_power_*`, `thermalized_power_*`,
  `thermalized_fraction`, `recombination_fraction`,
  `radiative_fraction`, `nonradiative_fraction`,
- closure checks:
  `power_balance_closure_*`, `carrier_balance_closure_cm2_s`.

Small closure values indicate that the algebraic bookkeeping is internally
consistent.

## 15. What the Current Results Suggest

For the bundled dataset and present settings, the outputs tell a coherent story:

- the extracted carrier temperature rises only moderately above room
  temperature, from about `299 K` to `378 K`,
- `Delta_mu` increases toward the band gap, reaching about `1.395 eV` while
  `E_g` is set to `1.424 eV`,
- carrier density rises strongly with excitation, reaching the `10^18 cm^-3`
  range,
- the MB-validity scan shows that the highest-intensity spectra are already on

File: GaAs bulk_PLQY_results.csv
phiabs (photons/s),phiPL (photons/s),PLQY (%),err_PLQY (%)
152732454836326.5,347593603414.1719,0.22758332784388588,0.0028593332387764833
214938057302777.34,1122071556000.0889,0.5220441508036231,0.004707580025408616
278155132980064.88,2489876299507.9385,0.8951394399349034,0.007616302650357728
412681070021332.5,6527275694800.371,1.581675576847506,0.01276941290646386
660492006676299.2,16105370816991.633,2.4383899659946557,0.020188965203115975
985174907354847.9,31515567679341.42,3.1989819720398036,0.026506901210768465
1482819727086454.5,57702278572456.25,3.8913886508533055,0.030974888538186272
2006762850299813.0,87357563239842.44,4.35315828309215,0.03523714532744788
3014190168293066.0,144232949493393.16,4.7851310448362385,0.040158726337976604
3843598201179076.5,194914253246238.4,5.071140193229505,0.041228340263948136
6109298193453059.0,327624825689758.44,5.362724413106122,0.044911345473786835
1.4657237654287758e+16,844775159513475.9,5.763535936570896,0.07271462907754993
2.4216305689692812e+16,1403505341367605.2,5.795703768163859,0.07312046882041846
4.697599148827628e+16,2648406734198324.0,5.637787836493632,0.07112815047223651
8.08424039565685e+16,4350786389420119.0,5.381812237742857,0.06789867972356611
1.0888233686042331e+17,5606750562888995.0,5.149366485471661,0.06496606911038265
1.3546564987316883e+17,6667655154721912.0,4.922026477534767,0.062097874215175
1.6004611053563898e+17,7554046717311857.0,4.719918960873295,0.05954802057158561
1.8371618376616576e+17,8384292295083385.0,4.56372003990401,0.0575773645844291
2.0629379207836058e+17,9066698745965186.0,4.395041971268435,0.05544926764370789
2.2723270301305738e+17,9735257445503712.0,4.284267764461834,0.05405170450747555
2.4689707154303347e+17,1.0212572485430538e+16,4.136368415228658,0.05218575859533815
